Repository: jeryk04/incoming-material-inspection

# Incoming-material-inspection

AI-powered incoming material inspection system for quality control, measurement analysis, certificate review, anomaly detection, and digital inspection reporting.

## Material specification database

Place the Access database in:

`data/material_specs/Mathist.mdb`

The project can also use an exported copy of the Access `Material Specification`
table from:

`data/material_specs/material_specifications.csv`

For direct `.mdb`/`.accdb` reading, Windows needs the Microsoft Access ODBC
driver and Python needs `pyodbc`.

The report generator uses the item number from each incoming PDF filename to find
the matching row in this file. That internal row becomes the source of truth for:

- referenced specification
- material grade and description
- dimensional requirements such as OD, ID, and wall thickness
- mechanical properties
- chemical properties

Expected incoming PDF filename format:

`ItemNumber PO#PONumber.pdf`

Example:

`A213-30400-001 PO#96345.pdf`

When a matching item is found, the AI receives the internal requirements in its
prompt and the Python validation uses the database dimensional limits when
deciding PASS/FAIL.

File: data/processed/04-14-2026_analysis.json
{
    "material_info": {
        "supplier": "Kyowoo Corp",
        "item_number": "A269-30400-224",
        "part_number": "A269-30400-224",
        "po_number": "96121",
        "quantity": "312,501",
        "heat_number": "",
        "inspection_date": "09/14/26",
        "inspector": "JC",
        "sample_size": "11",
        "lot_disposition": "Approved"
    },
    "measurements": [
        {
            "measurement": "OD",
            "lsl": ".181",
            "usl": ".182",
            "average": ".182",
            "min": ".182",
            "max": ".182",
            "instrument": "",
            "result": "PASS"
        },
        {
            "measurement": "ID (PIN GO/NO-GO)",
            "lsl": ".125",
            "usl": ".127",
            "average": "",
            "min": "",
            "max": "",
            "instrument": "PIN",
            "result": "PASS"
        }
    ],
    "certificate": {
        "supplier_name": "KYOWOO CORPORATION",
        "heat_number": "SE49992",
        "material_description": "Stainless Steel Tube",
        "material_grade": "TP304 / SS304 TUBE",
        "purchase_order": "",
        "outside_diameter": ".1823\" / .1821\"",
        "inside_diameter": ".1256\" / .1256\"",
        "wall_thickness": "-",
        "length": "10ft 5\" / 10ft 5\"",
        "straightness": "",
        "yield_strength": "",
        "tensile_strength": "1,072",
        "elongation": "-",
        "hardness": "335",
        "chemical_composition": {
            "C": "0.0556",
            "Mn": "1.034",
            "P": "0.0329",
            "S": "0.0040",
            "Si": "0.417",
            "Al": "",
            "N": "",
            "Cr": "18.194",
            "Ni": "8.080",
            "Mo": "-",
            "Cu": ""
        },
        "chemical_specified": {
            "C": "0.0800 MAX",
            "Mn": "2.0000 MAX",
            "P": "0.0400 MAX",
            "S": "0.0300 MAX",
            "Si": "0.750 MAX",
            "Al": "",
            "N": "",
            "Cr": "20.00 MAX / 18.00 MIN",
            "Ni": "11.00 MAX / 8.00 MIN",
            "Mo": "-",
            "Cu": ""
        },
        "mechanical_specified": {
            "yield_strength": "",
            "tensile_strength": "Min 827",
            "elongation": "",
            "hardness": ""
        },
        "mechanical_properties": [
            {
                "property": "T.S",
                "specified": "Min 827",
                "observed": "1,072",
                "unit": "MPa",
                "result": "PASS"
            },
            {
                "property": "E.L.",
                "specified": "",
                "observed": "-",
                "unit": "%",
                "result": ""
            },
            {
                "property": "HARDNESS",
                "specified": "",
                "observed": "335",
                "unit": "HV",
                "result": ""
            }
        ],
        "dimensional_specified": {
            "outside_diameter": "MAX .1830\" / MIN .1810\"",
            "inside_diameter": "MAX .1270\" / MIN .1250\"",
            "wall_thickness": "",
            "length": "10ft 5\"",
            "straightness": ""
        },
        "certificate_status_notes": "Acc. to EN 10204/3.1B. ASTM A269 / AMS 5563, TP304. Country of Melt & Pour: Republic of Korea. Certificate No: KW 26-04-07-01. Product No: QGP2047, Heat No: SE49992. Lot No: GS040701.",
        "certificate_review_result": "PASS"
    },
    "validation": {
        "heat_number_match": "REVIEW",
        "po_number_match": "PASS",
        "material_review": "Material grade TP304 stainless steel tube per ASTM A269/AMS 5563. Chemical composition within specified limits. Tensile strength 1,072 MPa exceeds minimum 827 MPa. Dimensional measurements within specified tolerances.",
        "certificate_review_status": "PASS",
        "final_lot_decision": "LOT ACCEPTED",
        "measurements_result": "PASS",
        "rejection_reason": ""
    },
    "material_specification": {
        "source_file": "data/material_specs\\material_specification.xlsx",
        "item_number": "A269-30400-224",
        "reference_specification": "ASTM A269",
        "material_grade": "TP304",
        "material_description": "Steel, Stainless",
        "dimensions": [
            {
                "measurement": "OD",
                "nominal": "0.182",
                "tolerance": "+/-.001",
                "lsl": 0.181,
                "usl": 0.183
            },
            {
                "measurement": "ID",
                "nominal": ".126",
                "tolerance": "+/- .001",
                "lsl": 0.125,
                "usl": 0.127
            }
        ],
        "mechanical_properties": {
            "yield_strength": "30000 PSI Min",
            "tensile_strength": "75000 PSI Min",
            "elongation": "35% Min",
            "hardness": ""
        },
        "chemical_properties": {
            "C": "0.08 Max",
            "Mn": "2.00 Max",
            "P": "0.045 Max",
            "S": "0.030 Max",
            "Si": "0.75 Max",
            "Al": "",
            "N": "",
            "Cr": "18.0-20.0",
            "Ni": "8.0-10.5",
            "Mo": "",
            "Cu": ""
        },
        "required_sections": [
            "chemical",
            "mechanical",
            "dimensional"
        ],
        "required_dimensional_properties": [
            "OD",
            "Wall",
            "Length"
        ]
    },
    "_report_path": "reports\\A269-30400-224_PO_96121.pdf",
    "_source_pdf": "04-14-2026"
}

File: data/processed/04-23-26_analysis.json
{
    "material_info": {
        "supplier": "TW",
        "item_number": "A269-30400-048",
        "part_number": "A269-30400-048",
        "po_number": "962175",
        "quantity": "1,420",
        "heat_number": "OC552730",
        "inspection_date": "04/25/26",
        "inspector": "JC",
        "sample_size": "11",
        "lot_disposition": "Approved"
    },
    "measurements": [
        {
            "measurement": "OD",
            "lsl": "",
            "usl": "",
            "average": "0.625",
            "min": "0.624",
            "max": "0.630",
            "instrument": "",
            "result": "PASS"
        },
        {
            "measurement": "Wall",
            "lsl": "",
            "usl": "",
            "average": "0.047",
            "min": "0.044",
            "max": "0.054",
            "instrument": "",
            "result": "PASS"
        }
    ],
    "certificate": {
        "supplier_name": "Webco Industries / TW Metals",
        "heat_number": "OC552730",
        "material_description": "WELDED STNLS STEEL TUBING, TP304/TP304L, BRIGHT ANNEALED",
        "material_grade": "ASTM A249-24A ASME SA249-25, ASTM A269-24, ASTM A450 OR A1016, ASTM A554-21, TP304L",
        "purchase_order": "M 49509822",
        "outside_diameter": "",
        "inside_diameter": "",
        "wall_thickness": "",
        "length": "",
        "straightness": "",
        "yield_strength": "56,973 / 57,151",
        "tensile_strength": "97,660 / 97,830",
        "elongation": "57 / 59",
        "hardness": "87 / 87",
        "chemical_composition": {
            "C": "0.024/0.025",
            "Mn": "1.290/1.290",
            "P": "0.031/0.031",
            "S": "0.002/0.001",
            "Si": "0.330/0.330",
            "Al": "** / **",
            "N": "0.069/0.069",
            "Cr": "18.120/18.070",
            "Ni": "8.050/8.030",
            "Mo": "0.400/0.400",
            "Cu": "0.480/0.480"
        },
        "chemical_specified": {
            "C": "LDL/CHK",
            "Mn": "LDL/CHK",
            "P": "LDL/CHK",
            "S": "LDL/CHK",
            "Si": "LDL/CHK",
            "Al": "LDL/CHK",
            "N": "LDL/CHK",
            "Cr": "LDL/CHK",
            "Ni": "LDL/CHK",
            "Mo": "LDL/CHK",
            "Cu": "LDL/CHK"
        },
        "mechanical_specified": {
            "yield_strength": "",
            "tensile_strength": "",
            "elongation": "",
            "hardness": ""
        },
        "mechanical_properties": [
            {
                "property": "Ultimate",
                "specified": "",
                "observed": "97,660 / 97,830",
                "unit": "PSI",
                "result": ""
            },
            {
                "property": "Yield",
                "specified": "",
                "observed": "56,973 / 57,151",
                "unit": "PSI",
                "result": ""
            },
            {
                "property": "Elongation",
                "specified": "",
                "observed": "57 / 59",
                "unit": "%",
                "result": ""
            },
            {
                "property": "Hardness (HRBW)",
                "specified": "",
                "observed": "87 / 87",
                "unit": "HRBW",
                "result": ""
            }
        ],
        "dimensional_specified": {
            "outside_diameter": "",
            "inside_diameter": "",
            "wall_thickness": "",
            "length": "",
            "straightness": ""
        },
        "certificate_status_notes": "Certificate is printed upside down (mirror/rotated). Material: M05306250490909070 A/SA 249 A269 TP304L 0.625 OD x .049 AW. Tests passed: Reverse Bend, Flattening, Reverse Flattening, Flare, Flange, NDT Electric (Not Tested). Method E309 or E426. Stainless Products: Bright AN. DFARS 252.225-7001 Compliant. Buy American Act Compliant. Trades Agreement Act Compliant. Origin of Melt: US. Manufactured in: US.",
        "certificate_review_result": "PASS"
    },
    "validation": {
        "heat_number_match": "PASS",
        "po_number_match": "PASS",
        "material_review": "PASS",
        "certificate_review_status": "PASS",
        "final_lot_decision": "LOT ACCEPTED",
        "measurements_result": "FAIL",
        "rejection_reason": "Wall min/max 0.044 to 0.054 outside 0.044000000000000004 to 0.054"
    },
    "material_specification": {
        "source_file": "data/material_specs\\material_specification.xlsx",
        "item_number": "A269-30400-048",
        "reference_specification": "ASTM A269",
        "material_grade": "TP304",
        "material_description": "Steel, Stainless",
        "dimensions": [
            {
                "measurement": "OD",
                "nominal": "0.625",
                "tolerance": "+/- .005",
                "lsl": 0.62,
                "usl": 0.63
            },
            {
                "measurement": "Wall",
                "nominal": "0.049",
                "tolerance": "+/- .005",
                "lsl": 0.044000000000000004,
                "usl": 0.054
            }
        ],
        "mechanical_properties": {
            "yield_strength": "30000 PSI Min",
            "tensile_strength": "75000 PSI Min",
            "elongation": "35% Min",
            "hardness": ""
        },
        "chemical_properties": {
            "C": "0.08 Max",
            "Mn": "2.00 Max",
            "P": "0.045 Max",
            "S": "0.030 Max",
            "Si": "0.75 Max",
            "Al": "",
            "N": "",
            "Cr": "18.0-20.0",
            "Ni": "8.0-10.5",
            "Mo": "",
            "Cu": ""
        },
        "required_sections": [
            "chemical",
            "mechanical",
            "dimensional"
        ],
        "required_dimensional_properties": [
            "OD",
            "Wall",
            "Length"
        ]
    },
    "_report_path": "reports\\A269-30400-048_PO_962175.pdf",
    "_source_pdf": "04-23-26"
}

File: data/processed/05-15-2026_analysis.json
{
    "material_info": {
        "supplier": "McKnight Steel and Tube",
        "item_number": "A554-30400-007",
        "part_number": "A554-30400-007",
        "po_number": "96349",
        "quantity": "10,000 ft",
        "heat_number": "50125C15C3",
        "inspection_date": "5/15/26",
        "inspector": "TC",
        "sample_size": "11",
        "lot_disposition": "Approved"
    },
    "measurements": [
        {
            "measurement": "OD",
            "lsl": "",
            "usl": "1.255",
            "average": "1.247",
            "min": "1.245",
            "max": "1.250",
            "instrument": "",
            "result": "PASS"
        },
        {
            "measurement": "Wall",
            "lsl": "",
            "usl": ".0539",
            "average": ".045",
            "min": ".044",
            "max": ".049",
            "instrument": "",
            "result": "PASS"
        }
    ],
    "certificate": {
        "supplier_name": "Kingmaker Steel Co., Inc.",
        "heat_number": "50125C15C3",
        "material_description": "RD: 1-1/4\" X 0.049\"W X 20' MF - 304/L",
        "material_grade": "304/L",
        "purchase_order": "J08637",
        "outside_diameter": "",
        "inside_diameter": "",
        "wall_thickness": "",
        "length": "",
        "straightness": "",
        "yield_strength": "286.00",
        "tensile_strength": "662.00",
        "elongation": "54.30",
        "hardness": "81.10",
        "chemical_composition": {
            "C": "0.027",
            "Mn": "1.38",
            "P": "0.033",
            "S": "0.002",
            "Si": "0.002",
            "Al": "",
            "N": "",
            "Cr": "18.13",
            "Ni": "8.01",
            "Mo": "",
            "Cu": ""
        },
        "chemical_specified": {
            "C": "",
            "Mn": "",
            "P": "",
            "S": "",
            "Si": "",
            "Al": "",
            "N": "",
            "Cr": "",
            "Ni": "",
            "Mo": "",
            "Cu": ""
        },
        "mechanical_specified": {
            "yield_strength": "",
            "tensile_strength": "",
            "elongation": "",
            "hardness": ""
        },
        "mechanical_properties": [
            {
                "property": "Tensile",
                "specified": "",
                "observed": "662.00",
                "unit": "N/mm2",
                "result": ""
            },
            {
                "property": "Yield",
                "specified": "",
                "observed": "286.00",
                "unit": "N/mm2",
                "result": ""
            },
            {
                "property": "Elongation",
                "specified": "",
                "observed": "54.30",
                "unit": "%",
                "result": ""
            },
            {
                "property": "Hardness HRB",
                "specified": "",
                "observed": "81.10",
                "unit": "HRB",
                "result": ""
            }
        ],
        "dimensional_specified": {
            "outside_diameter": "",
            "inside_diameter": "",
            "wall_thickness": "",
            "length": "",
            "straightness": ""
        },
        "certificate_status_notes": "Spec (ASTM): A554-21; Grade: 304/L; Finish: MF; Country of Origin: VNM. Specifications reference: ASTM A554, ASTM A269, ASTM A312, ASTM A240/480.",
        "certificate_review_result": "PASS"
    },
    "validation": {
        "heat_number_match": "PASS",
        "po_number_match": "PASS",
        "material_review": "Heat number matches between inspection sheet and certificate. Material grade 304/L per ASTM A554-21. All visible mechanical and chemical values present on certificate.",
        "certificate_review_status": "PASS",
        "final_lot_decision": "LOT ACCEPTED",
        "measurements_result": "FAIL",
        "rejection_reason": "Wall min/max 0.044 to 0.049 outside 0.0441 to 0.0539"
    },
    "material_specification": {
        "source_file": "data/material_specs\\material_specification.xlsx",
        "item_number": "A554-30400-007",
        "reference_specification": "ASTM A554",
        "material_grade": "TP304",
        "material_description": "Steel Stainless",
        "dimensions": [
            {
                "measurement": "OD",
                "nominal": "1.250",
                "tolerance": "+/- .005",
                "lsl": 1.245,
                "usl": 1.255
            },
            {
                "measurement": "Wall",
                "nominal": "0.049",
                "tolerance": "+/- 10%",
                "lsl": 0.0441,
                "usl": 0.0539
            }
        ],
        "mechanical_properties": {
            "yield_strength": "30000 PSI Min",
            "tensile_strength": "75000 PSI Min",
            "elongation": "35% Min",
            "hardness": ""
        },
        "chemical_properties": {
            "C": "0.08 Max",
            "Mn": "2.00 Max",
            "P": "0.045 Max",
            "S": "0.030 Max",
            "Si": "0.75 Max",
            "Al": "",
            "N": "",
            "Cr": "18.0-20.0",
            "Ni": "8.0-10.5",
            "Mo": "",
            "Cu": ""
        },
        "required_sections": [
            "chemical",
            "mechanical",
            "dimensional"
        ],
        "required_dimensional_properties": [
            "OD",
            "Wall",
            "Length"
        ]
    },
    "_report_path": "reports\\A554-30400-007_PO_96349.pdf",
    "_source_pdf": "05-15-2026"
}

File: data/processed/05-19-2026_analysis.json
{
    "material_info": {
        "supplier": "McKnight Steel & Tube",
        "item_number": "A513-10200-011",
        "part_number": "A513-10200-011",
        "po_number": "96345",
        "quantity": "145 ft",
        "heat_number": "C541910",
        "inspection_date": "5/19/2026",
        "inspector": "JC",
        "sample_size": "10"
    },
    "measurements": [
        {
            "measurement": "OD",
            "lsl": "0.437",
            "usl": "0.442",
            "average": "0.4399",
            "min": "0.432",
            "max": "0.440",
            "instrument": "",
            "result": "FAIL"
        },
        {
            "measurement": "Wall",
            "lsl": "0.0490",
            "usl": "0.0539",
            "average": "0.0507",
            "min": "0.0441",
            "max": "0.052",
            "instrument": "",
            "result": "FAIL"
        }
    ],
    "certificate": {
        "supplier_name": "Good Luck Industries",
        "heat_number": "C541910",
        "material_description": "Carbon Steel Round Tubing, 0.438 INCH OD X 0.340 INCH ID X 20-24 FT L",
        "material_grade": "ASTM A 513 T5-20A 1020 SRA",
        "purchase_order": "24049/01PS",
        "outside_diameter": "",
        "inside_diameter": "",
        "wall_thickness": "",
        "length": "",
        "straightness": "",
        "yield_strength": "91,232.65",
        "tensile_strength": "98,072.92",
        "elongation": "17",
        "hardness": "93.0 - 94.0",
        "chemical_composition": {
            "C": "0.1935",
            "Mn": "0.470",
            "P": "0.018",
            "S": "0.0030",
            "Si": "",
            "Al": "",
            "N": "0.0039",
            "Cr": "",
            "Ni": "",
            "Mo": "",
            "Cu": ""
        },
        "chemical_specified": {
            "C": "0.18 - 0.23",
            "Mn": "0.3 - 0.6",
            "P": "0.035 Max",
            "S": "0.035 Max",
            "Si": "0.085",
            "Al": "0.030 Min",
            "N": "0.0039 Max",
            "Cr": "",
            "Ni": "",
            "Mo": "",
            "Cu": ""
        },
        "mechanical_specified": {
            "yield_strength": "55,000 Min",
            "tensile_strength": "65,000 Min",
            "elongation": "10 Min",
            "hardness": "75 Min"
        },
        "mechanical_properties": [
            {
                "property": "Tensile Strength",
                "specified": "65,000 Min",
                "observed": "98,072.92",
                "unit": "PSI",
                "result": "PASS"
            },
            {
                "property": "Yield Strength",
                "specified": "55,000 Min",
                "observed": "91,232.65",
                "unit": "PSI",
                "result": "PASS"
            },
            {
                "property": "Elongation",
                "specified": "10 Min",
                "observed": "17",
                "unit": "%",
                "result": "PASS"
            },
            {
                "property": "Hardness",
                "specified": "75 Min",
                "observed": "93.0 - 94.0",
                "unit": "HRB",
                "result": "PASS"
            }
        ],
        "dimensional_specified": {
            "outside_diameter": "",
            "inside_diameter": "",
            "wall_thickness": "",
            "length": "",
            "straightness": ""
        },
        "certificate_status_notes": "Other Test/Inspection Requirements: Eddy Current Test - 100% Tubes tested found ok; Flaring - Min 15% of ID Passed; Flattening - Min 1/3of OD Passed; Straightness - 0.030/36 Max within limit; Material - Fully Killed Steel; Surface - Satisfactory. Certificate confirms to EN 10204-3.1.",
        "certificate_review_result": "PASS"
    },
    "validation": {
        "heat_number_match": "PASS",
        "po_number_match": "PASS",
        "material_review": "OD measurement has one reading (0.432) below LSL of 0.437 and one reading (0.440) appears at Max Spec. Wall measurement has one reading (0.0441) below LSL of 0.0490. Both OD and Wall measurements have readings outside specification limits, resulting in FAIL.",
        "certificate_review_status": "PASS",
        "final_lot_decision": "LOT ACCEPTED",
        "measurements_result": "PASS",
        "rejection_reason": ""
    },
    "material_specification": {
        "source_file": "data/material_specs\\material_specification.xlsx",
        "item_number": "A513-10200-011",
        "reference_specification": "ASTM 513",
        "material_grade": "MT1020/1026",
        "material_description": "Steel, Carbon",
        "dimensions": [
            {
                "measurement": "OD",
                "nominal": "0.437",
                "tolerance": "+/- .005",
                "lsl": 0.432,
                "usl": 0.442
            },
            {
                "measurement": "Wall",
                "nominal": "0.049",
                "tolerance": "+/- 10%",
                "lsl": 0.0441,
                "usl": 0.0539
            }
        ],
        "mechanical_properties": {
            "yield_strength": "",
            "tensile_strength": "",
            "elongation": "",
            "hardness": ""
        },
        "chemical_properties": {
            "C": "0.18-0.23",
            "Mn": "0.30-0.60",
            "P": "0.040 Max",
            "S": "0.050 Max",
            "Si": "",
            "Al": "",
            "N": "",
            "Cr": "",
            "Ni": "",
            "Mo": "",
            "Cu": ""
        },
        "required_sections": [
            "chemical",
            "mechanical",
            "dimensional"
        ],
        "required_dimensional_properties": [
            "OD",
            "ID",
            "Wall",
            "Length",
            "Straightness"
        ]
    },
    "_report_path": "reports\\A513-10200-011_PO_96345.pdf",
    "_source_pdf": "05-19-2026"
}

File: data/processed/5-15-25_analysis.json
{
    "material_info": {
        "supplier": "Kamal",
        "item_number": "A269-30400-242",
        "part_number": "A269-30400-242",
        "po_number": "94295",
        "quantity": "5,000 ft",
        "heat_number": "K5-3655A",
        "inspection_date": "5/15/25",
        "inspector": "JC",
        "sample_size": "n = 10, c = 2"
    },
    "measurements": [
        {
            "measurement": "OD",
            "lsl": "",
            "usl": "",
            "average": "0.984",
            "min": "0.979",
            "max": "1.001",
            "instrument": "",
            "result": "FAIL"
        },
        {
            "measurement": "Wall",
            "lsl": "",
            "usl": "",
            "average": "0.060",
            "min": "0.054",
            "max": "0.066",
            "instrument": "",
            "result": "PASS"
        }
    ],
    "certificate": {
        "supplier_name": "KAMAL STEELS",
        "heat_number": "KS-3655A",
        "material_description": "S.S. WELDED TUBE 304GR, STAINLESS STEEL WELDED TUBE ASTM A269 TP304 BRIGHT ANNEALED AND INSIDE BEAD REMOVED",
        "material_grade": "304GR / ASTM A269 TP304",
        "purchase_order": "94295",
        "outside_diameter": "",
        "inside_diameter": "",
        "wall_thickness": "",
        "length": "",
        "straightness": "",
        "yield_strength": "270",
        "tensile_strength": "575",
        "elongation": "45%",
        "hardness": "HRB 79/80/82",
        "chemical_composition": {
            "C": "0.024",
            "Mn": "1.34",
            "P": "0.028",
            "S": "0.007",
            "Si": "0.31",
            "Al": "",
            "N": "",
            "Cr": "18.17",
            "Ni": "8.28",
            "Mo": "",
            "Cu": ""
        },
        "chemical_specified": {
            "C": "0.08",
            "Mn": "2.00",
            "P": "0.045",
            "S": "0.030",
            "Si": "1.00",
            "Al": "",
            "N": "",
            "Cr": "18.00",
            "Ni": "8.00",
            "Mo": "",
            "Cu": ""
        },
        "mechanical_specified": {
            "yield_strength": "205",
            "tensile_strength": "515",
            "elongation": "35%",
            "hardness": ""
        },
        "mechanical_properties": [
            {
                "property": "Tensile",
                "specified": "515",
                "observed": "575",
                "unit": "Mpa",
                "result": "PASS"
            },
            {
                "property": "Yield",
                "specified": "205",
                "observed": "270",
                "unit": "Mpa",
                "result": "PASS"
            },
            {
                "property": "Elongation",
                "specified": "35%",
                "observed": "45%",
                "unit": "%",
                "result": "PASS"
            },
            {
                "property": "Redu. Area",
                "specified": "-",
                "observed": "-",
                "unit": "",
                "result": ""
            },
            {
                "property": "V%",
                "specified": "-",
                "observed": "0.052",
                "unit": "%",
                "result": ""
            },
            {
                "property": "Co%",
                "specified": "-",
                "observed": "0.03",
                "unit": "%",
                "result": ""
            }
        ],
        "dimensional_specified": {
            "outside_diameter": "",
            "inside_diameter": "",
            "wall_thickness": "",
            "length": "",
            "straightness": ""
        },
        "certificate_status_notes": "DIMENSIONAL INSPECTIONS SATISFACTORY. VISUAL INSPECTIONS O.K. Materials confirm to ASTM A269 TP304 GR STANDARD. H.T. SOLUTION ANNEALING AT 1050\u00b0C. Tested as per ASTM A269 TP304. Dated: 21/03/2025. Certificate No. KAMAL/6751/2024-2025.",
        "certificate_review_result": "PASS"
    },
    "validation": {
        "heat_number_match": "PASS",
        "po_number_match": "PASS",
        "material_review": "OD measurement FAIL \u2014 2 pcs out of 10 OD big (1.000). Lot disposition: Rejected. Situ rejected.",
        "certificate_review_status": "PASS",
        "final_lot_decision": "LOT REJECTED",
        "measurements_result": "FAIL",
        "rejection_reason": "OD min/max 0.979 to 1.001 outside 1.495 to 1.505; Wall min/max 0.054 to 0.066 outside 0.225 to 0.275"
    },
    "material_specification": {
        "source_file": "data/material_specs\\material_specification.xlsx",
        "item_number": "A269-30400-242",
        "reference_specification": "ASTM A269",
        "material_grade": "TP304",
        "material_description": "Steel, Stainless",
        "dimensions": [
            {
                "measurement": "OD",
                "nominal": "1.500\"",
                "tolerance": "+/- .005",
                "lsl": 1.495,
                "usl": 1.505
            },
            {
                "measurement": "Wall",
                "nominal": "0.250\"",
                "tolerance": "+/- 10%",
                "lsl": 0.225,
                "usl": 0.275
            }
        ],
        "mechanical_properties": {
            "yield_strength": "30000 PSI Min",
            "tensile_strength": "75000 PSI Min",
            "elongation": "35% Min",
            "hardness": ""
        },
        "chemical_properties": {
            "C": "0.08 Max",
            "Mn": "2.00 Max",
            "P": "0.045 Max",
            "S": "0.030 Max",
            "Si": "0.75 Max",
            "Al": "",
            "N": "",
            "Cr": "18.0-20.0",
            "Ni": "8.0-10.5",
            "Mo": "",
            "Cu": ""
        },
        "required_sections": [
            "chemical",
            "mechanical",
            "dimensional"
        ],
        "required_dimensional_properties": [
            "OD",
            "Wall",
            "Length"
        ]
    },
    "_report_path": "reports\\A269-30400-242_PO_94295.pdf",
    "_source_pdf": "5-15-25"
}

File: data/processed/5-22-2026_analysis.json
{
    "material_info": {
        "supplier": "High",
        "item_number": "A269-31600-043",
        "part_number": "A269-31600-043",
        "po_number": "96388",
        "quantity": "100 pr",
        "heat_number": "N29136",
        "inspection_date": "05/21/26",
        "inspector": "S.R",
        "sample_size": "5",
        "lot_disposition": "Approved"
    },
    "measurements": [
        {
            "measurement": "OD",
            "lsl": ".250",
            "usl": ".255",
            "average": ".251",
            "min": ".245",
            "max": ".252",
            "instrument": "",
            "result": "FAIL"
        },
        {
            "measurement": "Wall",
            "lsl": ".0385",
            "usl": ".035",
            "average": ".0348",
            "min": ".031",
            "max": ".0345",
            "instrument": "",
            "result": "FAIL"
        }
    ],
    "certificate": {
        "supplier_name": "NEUMO Ehrenberg Group / HPT / EGMO",
        "heat_number": "N29136",
        "material_description": "SM10316LEPSL-.25X.035SMT1",
        "material_grade": "316/316L",
        "purchase_order": "",
        "outside_diameter": "",
        "inside_diameter": "",
        "wall_thickness": "",
        "length": "",
        "straightness": "",
        "yield_strength": "287",
        "tensile_strength": "586",
        "elongation": "54.00",
        "hardness": "79",
        "chemical_composition": {
            "C": "0.013",
            "Mn": "0.955",
            "P": "0.031",
            "S": "0.0075",
            "Si": "0.524",
            "Al": "",
            "N": "0.010",
            "Cr": "16.871",
            "Ni": "12.122",
            "Mo": "2.022",
            "Cu": ""
        },
        "chemical_specified": {
            "C": "",
            "Mn": "",
            "P": "",
            "S": "",
            "Si": "",
            "Al": "",
            "N": "",
            "Cr": "",
            "Ni": "",
            "Mo": "",
            "Cu": ""
        },
        "mechanical_specified": {
            "yield_strength": "",
            "tensile_strength": "",
            "elongation": "",
            "hardness": ""
        },
        "mechanical_properties": [
            {
                "property": "Yield 0.2",
                "specified": "",
                "observed": "287",
                "unit": "N/mm2",
                "result": ""
            },
            {
                "property": "Yield 0.2",
                "specified": "",
                "observed": "41615",
                "unit": "PSI",
                "result": ""
            },
            {
                "property": "Yield 1.0",
                "specified": "",
                "observed": "N/A",
                "unit": "N/mm2",
                "result": ""
            },
            {
                "property": "Yield 1.0",
                "specified": "",
                "observed": "N/A",
                "unit": "PSI",
                "result": ""
            },
            {
                "property": "Tensile",
                "specified": "",
                "observed": "586",
                "unit": "N/mm2",
                "result": ""
            },
            {
                "property": "Tensile",
                "specified": "",
                "observed": "84970",
                "unit": "PSI",
                "result": ""
            },
            {
                "property": "Hardness",
                "specified": "",
                "observed": "79",
                "unit": "HRB",
                "result": ""
            },
            {
                "property": "Elongation",
                "specified": "",
                "observed": "54.00",
                "unit": "%",
                "result": ""
            },
            {
                "property": "Reduction",
                "specified": "",
                "observed": "N/A",
                "unit": "%",
                "result": ""
            }
        ],
        "dimensional_specified": {
            "outside_diameter": "",
            "inside_diameter": "",
            "wall_thickness": "",
            "length": "",
            "straightness": ""
        },
        "certificate_status_notes": "Material Standard: ASTM A269/A270-S2/A632/A213,A312. Part Number: 581-00236. Inspection Number: 6723181001. Raw Material Size: TUBE 6.35mm / 0.25 Inch. Surface Finish: EP - Ra<=10u-Inch. Date of Certification: November 12, 2023. Mechanical test (cont): Eddy Current Test OK, Visual & Dimensional Test OK, Flaring Test OK, Flattening Test OK, Intergranular Corrosion Test OK, Material Identification Test OK.",
        "certificate_review_result": "PASS"
    },
    "validation": {
        "heat_number_match": "PASS",
        "po_number_match": "PASS",
        "material_review": "Material is 316/316L per ASTM A269/A270-S2/A632/A213,A312. Heat N29136 matches inspection sheet. Chemical and mechanical values present on certificate.",
        "certificate_review_status": "PASS",
        "final_lot_decision": "LOT ACCEPTED",
        "measurements_result": "FAIL",
        "rejection_reason": "Wall min/max 0.031 to 0.0345 outside 0.0315 to 0.038500000000000006"
    },
    "material_specification": {
        "source_file": "data/material_specs\\material_specification.xlsx",
        "item_number": "A269-31600-043",
        "reference_specification": "ASTM A269",
        "material_grade": "TP316L",
        "material_description": "Steel, Stainless",
        "dimensions": [
            {
                "measurement": "OD",
                "nominal": ".250",
                "tolerance": "+/- .005",
                "lsl": 0.245,
                "usl": 0.255
            },
            {
                "measurement": "Wall",
                "nominal": "0.035",
                "tolerance": "+/- 10%",
                "lsl": 0.0315,
                "usl": 0.038500000000000006
            }
        ],
        "mechanical_properties": {
            "yield_strength": "170 MPa Min",
            "tensile_strength": "485 MPa Min",
            "elongation": "35% Min",
            "hardness": "90 HRB Max"
        },
        "chemical_properties": {
            "C": "0.035 Max",
            "Mn": "2.00 Max",
            "P": "0.045 Max",
            "S": "0.030 Max",
            "Si": "1.00 Max",
            "Al": "",
            "N": "",
            "Cr": "16.0-18.0",
            "Ni": "10.0-15.0",
            "Mo": "2.00-3.00",
            "Cu": ""
        },
        "required_sections": [
            "chemical",
            "mechanical",
            "dimensional"
        ],
        "required_dimensional_properties": [
            "OD",
            "ID",
            "Wall",
            "Length",
            "Straightness"
        ]
    },
    "_report_path": "reports\\A269-31600-043_PO_96388.pdf",
    "_source_pdf": "5-22-2026"
}

File: data/processed/A269-31600-043 PO#96388_analysis.json
{
    "material_info": {
        "supplier": "High Purity",
        "item_number": "A269-31600-043",
        "part_number": "A269-31600-043",
        "po_number": "96388",
        "quantity": "100 ft",
        "heat_number": "N29136",
        "inspection_date": "05/12/26",
        "inspector": "J.C.",
        "sample_size": "5"
    },
    "measurements": [
        {
            "measurement": "Outside Diameter",
            "lsl": "0.245",
            "usl": "0.255",
            "average": "0.252",
            "min": "0.250",
            "max": "0.255",
            "instrument": "",
            "result": "PASS"
        },
        {
            "measurement": "Wall Thickness",
            "lsl": "0.0315",
            "usl": "0.0385",
            "average": "0.034",
            "min": "0.0315",
            "max": "0.035",
            "instrument": "",
            "result": "PASS"
        }
    ],
    "certificate": {
        "supplier_name": "NEUMO | HPT | EGMO",
        "heat_number": "N29136",
        "material_description": "316/316L",
        "material_grade": "316/316L",
        "purchase_order": "",
        "outside_diameter": "",
        "inside_diameter": "",
        "wall_thickness": "",
        "length": "",
        "straightness": "",
        "yield_strength": "287 N/mm2",
        "tensile_strength": "586 N/mm2",
        "elongation": "54.00 %",
        "hardness": "79 HRB",
        "chemical_composition": {
            "C": "0.013",
            "Mn": "0.955",
            "P": "0.031",
            "S": "0.0075",
            "Si": "0.524",
            "Al": "",
            "N": "0.010",
            "Cr": "16.871",
            "Ni": "12.122",
            "Mo": "2.022",
            "Cu": ""
        },
        "chemical_specified": {
            "C": "",
            "Mn": "",
            "P": "",
            "S": "",
            "Si": "",
            "Al": "",
            "N": "",
            "Cr": "",
            "Ni": "",
            "Mo": "",
            "Cu": ""
        },
        "mechanical_specified": {
            "yield_strength": "",
            "tensile_strength": "",
            "elongation": "",
            "hardness": ""
        },
        "mechanical_properties": [
            {
                "property": "Yield 0.2",
                "specified": "",
                "observed": "287",
                "unit": "N/mm2",
                "result": "PASS"
            },
            {
                "property": "Yield 1.0",
                "specified": "",
                "observed": "N/A",
                "unit": "N/mm2",
                "result": "PASS"
            },
            {
                "property": "Tensile",
                "specified": "",
                "observed": "586",
                "unit": "N/mm2",
                "result": "PASS"
            },
            {
                "property": "Hardness",
                "specified": "",
                "observed": "79",
                "unit": "HRB",
                "result": "PASS"
            },
            {
                "property": "Elongation",
                "specified": "",
                "observed": "54.00",
                "unit": "%",
                "result": "PASS"
            },
            {
                "property": "Reduction",
                "specified": "",
                "observed": "N/A",
                "unit": "%",
                "result": "PASS"
            }
        ],
        "dimensional_specified": {
            "outside_diameter": "",
            "inside_diameter": "",
            "wall_thickness": "",
            "length": "",
            "straightness": ""
        },
        "certificate_status_notes": "",
        "certificate_review_result": "PASS"
    },
    "validation": {
        "heat_number_match": "PASS",
        "po_number_match": "PASS",
        "material_review": "PASS",
        "certificate_review_status": "PASS",
        "final_lot_decision": "LOT ACCEPTED",
        "measurements_result": "PASS",
        "rejection_reason": ""
    },
    "material_specification": {
        "source_file": "data/material_specs\\material_specification.xlsx",
        "item_number": "A269-31600-043",
        "reference_specification": "ASTM A269",
        "material_grade": "TP316L",
        "material_description": "Steel, Stainless",
        "dimensions": [
            {
                "measurement": "OD",
                "nominal": ".250",
                "tolerance": "+/- .005",
                "lsl": 0.245,
                "usl": 0.255
            },
            {
                "measurement": "Wall",
                "nominal": "0.035",
                "tolerance": "+/- 10%",
                "lsl": 0.0315,
                "usl": 0.038500000000000006
            }
        ],
        "mechanical_properties": {
            "yield_strength": "30 ksi Min",
            "tensile_strength": "75 ksi Min",
            "elongation": "35% Min",
            "hardness": "90 HRB Max"
        },
        "chemical_properties": {
            "C": "0.08 Max",
            "Mn": "2.00 Max",
            "P": "0.045 Max",
            "S": "0.030 Max",
            "Si": "1.00 Max",
            "Al": "",
            "N": "",
            "Cr": "16.0-18.0",
            "Ni": "10.0-14.0",
            "Mo": "2.00-3.00",
            "Cu": ""
        },
        "required_sections": [
            "chemical",
            "mechanical",
            "dimensional"
        ],
        "required_dimensional_properties": [
            "OD",
            "ID",
            "Wall",
            "Length",
            "Straightness"
        ]
    }
}
